Repository: danasydyk/Hydrogen_Storage

File: main_1.csv (part 1 of 2)
table,wt,P_abs,P_des,Ag,Al,Au,B,Be,Bi,C,Ca,Ce,Co,Cr,Cu,Dy,Er,Eu,Fe,Ga,Gd,Ge,Hf,Ho,In,Ir,La,Li,Lu,Mg,Mn,Mo,N,Nb,Nd,Ni,O,Os,Pb,Pd,Pr,Pt,Re,Rh,Ru,Sb,Sc,Si,Sm,Sn,Ta,Tb,Th,Ti,Tm,U,V,W,Y,Zn,Zr
3_1,1.38,0.06,0.04,0.0,0.0,0.0,0.0,0.0,0.0,0.0,0.0,0.0,0.0,0.075,0.0,0.0,0.0,0.0,0.425,0.0,0.0,0.0,0.0,0.0,0.0,0.0,0.0,0.0,0.0,0.0,0.0,0.0,0.0,0.0,0.0,0.0,0.0,0.0,0.0,0.0,0.0,0.0,0.0,0.0,0.0,0.0,0.0,0.0,0.0,0.0,0.0,0.0,0.0,0.5,0.0,0.0,0.0,0.0,0.0,0.0,0.0
3_2,1.42,0.032,0.02,0.0,0.0,0.0,0.0,0.0,0.0,0.0,0.0,0.0,0.0,0.075,0.0,0.0,0.0,0.0,0.4,0.0,0.0,0.0,0.0,0.0,0.0,0.0,0.0,0.0,0.0,0.0,0.0,0.0,0.0,0.0,0.0,0.0,0.0,0.0,0.0,0.0,0.0,0.0,0.0,0.0,0.0,0.0,0.0,0.0,0.0,0.0,0.0,0.0,0.0,0.5,0.0,0.0,0.0,0.0,0.0,0.0,0.025
3_3,1.17,0.027,0.02,0.0,0.0,0.0,0.0,0.0,0.0,0.0,0.0,0.0,0.0,0.075,0.0,0.0,0.0,0.0,0.375,0.0,0.0,0.0,0.0,0.0,0.0,0.0,0.0,0.0,0.0,0.0,0.0,0.0,0.0,0.0,0.0,0.0,0.0,0.0,0.0,0.0,0.0,0.0,0.0,0.0,0.0,0.0,0.0,0.0,0.0,0.0,0.0,0.0,0.0,0.5,0.0,0.0,0.0,0.0,0.0,0.0,0.05
3_4,0.9,0.018,0.018,0.0,0.0,0.0,0.0,0.0,0.0,0.0,0.0,0.0,0.0,0.075,0.0,0.0,0.0,0.0,0.35,0.0,0.0,0.0,0.0,0.0,0.0,0.0,0.0,0.0,0.0,0.0,0.0,0.0,0.0,0.0,0.0,0.0,0.0,0.0,0.0,0.0,0.0,0.0,0.0,0.0,0.0,0.0,0.0,0.0,0.0,0.0,0.0,0.0,0.0,0.5000000000000001,0.0,0.0,0.0,0.0,0.0,0.0,0.075
3_5,1.7,0.2,0.15,0.0,0.0,0.0,0.0,0.0,0.0,0.0,0.0,0.0,0.0,0.0,0.0,0.0,0.0,0.0,0.45,0.0,0.0,0.0,0.0,0.0,0.0,0.0,0.0,0.0,0.0,0.0,0.0,0.0,0.0,0.0,0.0,0.05,0.0,0.0,0.0,0.0,0.0,0.0,0.0,0.0,0.0,0.0,0.0,0.0,0.0,0.0,0.0,0.0,0.0,0.5,0.0,0.0,0.0,0.0,0.0,0.0,0.0
3_6,1.86,0.09,0.08,0.0,0.0,0.0,0.0,0.0,0.0,0.0,0.0,0.0,0.0,0.0,0.0,0.0,0.0,0.0,0.425,0.0,0.0,0.0,0.0,0.0,0.0,0.0,0.0,0.0,0.0,0.0,0.0,0.0,0.0,0.0,0.0,0.075,0.0,0.0,0.0,0.0,0.0,0.0,0.0,0.0,0.0,0.0,0.0,0.0,0.0,0.0,0.0,0.0,0.0,0.5,0.0,0.0,0.0,0.0,0.0,0.0,0.0
3_7,1.86,0.03,0.02,0.0,0.0,0.0,0.0,0.0,0.0,0.0,0.0,0.0,0.0,0.0,0.0,0.0,0.0,0.0,0.4,0.0,0.0,0.0,0.0,0.0,0.0,0.0,0.0,0.0,0.0,0.0,0.0,0.0,0.0,0.0,0.0,0.1,0.0,0.0,0.0,0.0,0.0,0.0,0.0,0.0,0.0,0.0,0.0,0.0,0.0,0.0,0.0,0.0,0.0,0.5,0.0,0.0,0.0,0.0,0.0,0.0,0.0
3_8,1.7,0.045,0.035,0.0,0.0,0.0,0.0,0.0,0.0,0.0,0.0,0.0,0.0,0.0,0.0,0.0,0.0,0.0,0.45,0.0,0.0,0.0,0.0,0.0,0.0,0.0,0.0,0.0,0.0,0.0,0.0,0.0,0.0,0.0,0.0,0.05,0.0,0.0,0.0,0.0,0.0,0.0,0.0,0.0,0.0,0.0,0.0,0.0,0.0,0.0,0.0,0.0,0.0,0.5,0.0,0.0,0.0,0.0,0.0,0.0,0.0
3_9,1.7,0.1,0.06,0.0,0.0,0.0,0.0,0.0,0.0,0.0,0.0,0.0,0.0,0.0,0.0,0.0,0.0,0.0,0.45,0.0,0.0,0.0,0.0,0.0,0.0,0.0,0.0,0.0,0.0,0.0,0.0,0.0,0.0,0.0,0.0,0.05,0.0,0.0,0.0,0.0,0.0,0.0,0.0,0.0,0.0,0.0,0.0,0.0,0.0,0.0,0.0,0.0,0.0,0.5,0.0,0.0,0.0,0.0,0.0,0.0,0.0
3_10,1.7,0.15,0.13,0.0,0.0,0.0,0.0,0.0,0.0,0.0,0.0,0.0,0.0,0.0,0.0,0.0,0.0,0.0,0.45,0.0,0.0,0.0,0.0,0.0,0.0,0.0,0.0,0.0,0.0,0.0,0.0,0.0,0.0,0.0,0.0,0.05,0.0,0.0,0.0,0.0,0.0,0.0,0.0,0.0,0.0,0.0,0.0,0.0,0.0,0.0,0.0,0.0,0.0,0.5,0.0,0.0,0.0,0.0,0.0,0.0,0.0
3_11,1.8,0.25,0.13,0.0,0.0,0.0,0.0,0.0,0.0,0.0,0.0,0.0,0.05,0.0,0.0,0.0,0.0,0.0,0.45,0.0,0.0,0.0,0.0,0.0,0.0,0.0,0.0,0.0,0.0,0.0,0.0,0.0,0.0,0.0,0.0,0.0,0.0,0.0,0.0,0.0,0.0,0.0,0.0,0.0,0.0,0.0,0.0,0.0,0.0,0.0,0.0,0.0,0.0,0.5,0.0,0.0,0.0,0.0,0.0,0.0,0.0
3_12,1.76,0.35,0.21,0.0,0.0,0.0,0.0,0.0,0.0,0.0,0.0,0.0,0.05,0.0,0.0,0.0,0.0,0.0,0.45,0.0,0.0,0.0,0.0,0.0,0.0,0.0,0.0,0.0,0.0,0.0,0.0,0.0,0.0,0.0,0.0,0.0,0.0,0.0,0.0,0.0,0.0,0.0,0.0,0.0,0.0,0.0,0.0,0.0,0.0,0.0,0.0,0.0,0.0,0.5,0.0,0.0,0.0,0.0,0.0,0.0,0.0
3_13,1.7,0.5,0.3,0.0,0.0,0.0,0.0,0.0,0.0,0.0,0.0,0.0,0.05,0.0,0.0,0.0,0.0,0.0,0.45,0.0,0.0,0.0,0.0,0.0,0.0,0.0,0.0,0.0,0.0,0.0,0.0,0.0,0.0,0.0,0.0,0.0,0.0,0.0,0.0,0.0,0.0,0.0,0.0,0.0,0.0,0.0,0.0,0.0,0.0,0.0,0.0,0.0,0.0,0.5,0.0,0.0,0.0,0.0,0.0,0.0,0.0
3_14,1.7,0.82,0.43,0.0,0.0,0.0,0.0,0.0,0.0,0.0,0.0,0.0,0.05,0.0,0.0,0.0,0.0,0.0,0.45,0.0,0.0,0.0,0.0,0.0,0.0,0.0,0.0,0.0,0.0,0.0,0.0,0.0,0.0,0.0,0.0,0.0,0.0,0.0,0.0,0.0,0.0,0.0,0.0,0.0,0.0,0.0,0.0,0.0,0.0,0.0,0.0,0.0,0.0,0.5,0.0,0.0,0.0,0.0,0.0,0.0,0.0
3_15,1.8,0.325,0.183,0.0,0.0,0.0,0.0,0.0,0.0,0.0,0.0,0.0,0.0,0.0,0.0,0.0,0.0,0.0,0.3809523809523809,0.0,0.0,0.0,0.0,0.0,0.0,0.0,0.0,0.0,0.0,0.0,0.0952380952380952,0.0,0.0,0.0,0.0,0.0,0.0,0.0,0.0,0.0,0.0,0.0,0.0,0.0,0.0,0.0,0.0,0.0,0.0,0.0,0.0,0.0,0.0,0.5238095238095238,0.0,0.0,0.0,0.0,0.0,0.0,0.0
3_16,1.86,0.514,0.327,0.0,0.0,0.0,0.0,0.0,0.0,0.0,0.0,0.0,0.0,0.0,0.0,0.0,0.0,0.0,0.3809523809523809,0.0,0.0,0.0,0.0,0.0,0.0,0.0,0.0,0.0,0.0,0.0,0.0952380952380952,0.0,0.0,0.0,0.0,0.0,0.0,0.0,0.0,0.0,0.0,0.0,0.0,0.0,0.0,0.0,0.0,0.0,0.0,0.0,0.0,0.0,0.0,0.5238095238095238,0.0,0.0,0.0,0.0,0.0,0.0,0.0
3_17,1.77,0.721,0.511,0.0,0.0,0.0,0.0,0.0,0.0,0.0,0.0,0.0,0.0,0.0,0.0,0.0,0.0,0.0,0.3809523809523809,0.0,0.0,0.0,0.0,0.0,0.0,0.0,0.0,0.0,0.0,0.0,0.0952380952380952,0.0,0.0,0.0,0.0,0.0,0.0,0.0,0.0,0.0,0.0,0.0,0.0,0.0,0.0,0.0,0.0,0.0,0.0,0.0,0.0,0.0,0.0,0.5238095238095238,0.0,0.0,0.0,0.0,0.0,0.0,0.0
3_18,1.1,0.0693,0.06,0.0,0.0,0.0,0.0,0.0,0.0,0.0,0.0,0.0,0.0,0.0,0.0,0.0,0.0,0.0,0.4,0.0,0.0,0.0,0.0,0.0,0.0,0.0,0.0,0.0,0.0,0.0,0.0,0.0,0.0,0.0,0.0,0.1,0.0,0.0,0.0,0.0,0.0,0.0,0.0,0.0,0.0,0.0,0.0,0.0,0.0,0.0,0.0,0.0,0.0,0.5,0.0,0.0,0.0,0.0,0.0,0.0,0.0
3_19,1.21,0.1254,0.1201,0.0,0.0,0.0,0.0,0.0,0.0,0.0,0.0,0.0,0.0,0.0,0.0,0.0,0.0,0.0,0.4,0.0,0.0,0.0,0.0,0.0,0.0,0.0,0.0,0.0,0.0,0.0,0.0,0.0,0.0,0.0,0.0,0.1,0.0,0.0,0.0,0.0,0.0,0.0,0.0,0.0,0.0,0.0,0.0,0.0,0.0,0.0,0.0,0.0,0.0,0.5,0.0,0.0,0.0,0.0,0.0,0.0,0.0
3_20,1.22,0.1949,0.194,0.0,0.0,0.0,0.0,0.0,0.0,0.0,0.0,0.0,0.0,0.0,0.0,0.0,0.0,0.0,0.4,0.0,0.0,0.0,0.0,0.0,0.0,0.0,0.0,0.0,0.0,0.0,0.0,0.0,0.0,0.0,0.0,0.1,0.0,0.0,0.0,0.0,0.0,0.0,0.0,0.0,0.0,0.0,0.0,0.0,0.0,0.0,0.0,0.0,0.0,0.5,0.0,0.0,0.0,0.0,0.0,0.0,0.0
3_21,1.51,0.0198,0.018,0.0,0.0,0.0,0.0,0.0,0.0,0.0,0.0,0.0,0.015,0.0,0.0,0.0,0.0,0.0,0.385,0.0,0.0,0.0,0.0,0.0,0.0,0.0,0.0,0.0,0.0,0.0,0.0,0.0,0.0,0.0,0.0,0.1,0.0,0.0,0.0,0.0,0.0,0.0,0.0,0.0,0.0,0.0,0.0,0.0,0.0,0.0,0.0,0.0,0.0,0.5,0.0,0.0,0.0,0.0,0.0,0.0,0.0
3_22,1.6,0.0377,0.0345,0.0,0.0,0.0,0.0,0.0,0.0,0.0,0.0,0.0,0.015,0.0,0.0,0.0,0.0,0.0,0.385,0.0,0.0,0.0,0.0,0.0,0.0,0.0,0.0,0.0,0.0,0.0,0.0,0.0,0.0,0.0,0.0,0.1,0.0,0.0,0.0,0.0,0.0,0.0,0.0,0.0,0.0,0.0,0.0,0.0,0.0,0.0,0.0,0.0,0.0,0.5,0.0,0.0,0.0,0.0,0.0,0.0,0.0
3_23,1.6,0.0658,0.062,0.0,0.0,0.0,0.0,0.0,0.0,0.0,0.0,0.0,0.015,0.0,0.0,0.0,0.0,0.0,0.385,0.0,0.0,0.0,0.0,0.0,0.0,0.0,0.0,0.0,0.0,0.0,0.0,0.0,0.0,0.0,0.0,0.1,0.0,0.0,0.0,0.0,0.0,0.0,0.0,0.0,0.0,0.0,0.0,0.0,0.0,0.0,0.0,0.0,0.0,0.5,0.0,0.0,0.0,0.0,0.0,0.0,0.0
3_24,1.54,0.0188,0.018,0.0,0.0,0.0,0.0,0.0,0.0,0.0,0.0,0.0,0.025,0.0,0.0,0.0,0.0,0.0,0.375,0.0,0.0,0.0,0.0,0.0,0.0,0.0,0.0,0.0,0.0,0.0,0.0,0.0,0.0,0.0,0.0,0.1,0.0,0.0,0.0,0.0,0.0,0.0,0.0,0.0,0.0,0.0,0.0,0.0,0.0,0.0,0.0,0.0,0.0,0.5,0.0,0.0,0.0,0.0,0.0,0.0,0.0
3_25,1.6,0.0356,0.0335,0.0,0.0,0.0,0.0,0.0,0.0,0.0,0.0,0.0,0.025,0.0,0.0,0.0,0.0,0.0,0.375,0.0,0.0,0.0,0.0,0.0,0.0,0.0,0.0,0.0,0.0,0.0,0.0,0.0,0.0,0.0,0.0,0.1,0.0,0.0,0.0,0.0,0.0,0.0,0.0,0.0,0.0,0.0,0.0,0.0,0.0,0.0,0.0,0.0,0.0,0.5,0.0,0.0,0.0,0.0,0.0,0.0,0.0
3_26,1.62,0.0634,0.06,0.0,0.0,0.0,0.0,0.0,0.0,0.0,0.0,0.0,0.025,0.0,0.0,0.0,0.0,0.0,0.375,0.0,0.0,0.0,0.0,0.0,0.0,0.0,0.0,0.0,0.0,0.0,0.0,0.0,0.0,0.0,0.0,0.1,0.0,0.0,0.0,0.0,0.0,0.0,0.0,0.0,0.0,0.0,0.0,0.0,0.0,0.0,0.0,0.0,0.0,0.5,0.0,0.0,0.0,0.0,0.0,0.0,0.0
3_27,1.29,0.0341,0.03,0.0,0.0,0.0,0.0,0.0,0.0,0.0,0.0,0.0,0.05,0.0,0.0,0.0,0.0,0.0,0.35,0.0,0.0,0.0,0.0,0.0,0.0,0.0,0.0,0.0,0.0,0.0,0.0,0.0,0.0,0.0,0.0,0.1,0.0,0.0,0.0,0.0,0.0,0.0,0.0,0.0,0.0,0.0,0.0,0.0,0.0,0.0,0.0,0.0,0.0,0.5,0.0,0.0,0.0,0.0,0.0,0.0,0.0
3_28,1.31,0.0605,0.06,0.0,0.0,0.0,0.0,0.0,0.0,0.0,0.0,0.0,0.05,0.0,0.0,0.0,0.0,0.0,0.35,0.0,0.0,0.0,0.0,0.0,0.0,0.0,0.0,0.0,0.0,0.0,0.0,0.0,0.0,0.0,0.0,0.1,0.0,0.0,0.0,0.0,0.0,0.0,0.0,0.0,0.0,0.0,0.0,0.0,0.0,0.0,0.0,0.0,0.0,0.5,0.0,0.0,0.0,0.0,0.0,0.0,0.0
3_29,1.4,0.1057,0.091,0.0,0.0,0.0,0.0,0.0,0.0,0.0,0.0,0.0,0.05,0.0,0.0,0.0,0.0,0.0,0.35,0.0,0.0,0.0,0.0,0.0,0.0,0.0,0.0,0.0,0.0,0.0,0.0,0.0,0.0,0.0,0.0,0.1,0.0,0.0,0.0,0.0,0.0,0.0,0.0,0.0,0.0,0.0,0.0,0.0,0.0,0.0,0.0,0.0,0.0,0.5,0.0,0.0,0.0,0.0,0.0,0.0,0.0
3_30,1.17,0.03,0.019,0.0,0.0,0.0,0.0,0.0,0.0,0.0,0.0,0.0,0.0,0.0,0.0,0.0,0.0,0.0,0.3809523809523809,0.0,0.0,0.0,0.0,0.0,0.0,0.0,0.0,0.0,0.0,0.0,0.0952380952380952,0.0,0.0,0.0,0.0,0.0,0.0,0.0,0.0,0.0,0.0,0.0,0.0,0.0,0.0,0.0,0.0,0.0,0.0,0.0,0.0,0.0,0.0,0.5238095238095238,0.0,0.0,0.0,0.0,0.0,0.0,0.0
3_31,1.13,0.053,0.037,0.0,0.0,0.0,0.0,0.0,0.0,0.0,0.0,0.0,0.0,0.0,0.0,0.0,0.0,0.0,0.3809523809523809,0.0,0.0,0.0,0.0,0.0,0.0,0.0,0.0,0.0,0.0,0.0,0.0952380952380952,0.0,0.0,0.0,0.0,0.0,0.0,0.0,0.0,0.0,0.0,0.0,0.0,0.0,0.0,0.0,0.0,0.0,0.0,0.0,0.0,0.0,0.0,0.5238095238095238,0.0,0.0,0.0,0.0,0.0,0.0,0.0
3_32,1.1,0.097,0.071,0.0,0.0,0.0,0.0,0.0,0.0,0.0,0.0,0.0,0.0,0.0,0.0,0.0,0.0,0.0,0.3809523809523809,0.0,0.0,0.0,0.0,0.0,0.0,0.0,0.0,0.0,0.0,0.0,0.0952380952380952,0.0,0.0,0.0,0.0,0.0,0.0,0.0,0.0,0.0,0.0,0.0,0.0,0.0,0.0,0.0,0.0,0.0,0.0,0.0,0.0,0.0,0.0,0.5238095238095238,0.0,0.0,0.0,0.0,0.0,0.0,0.0
3_33,1.08,0.201,0.16,0.0,0.0,0.0,0.0,0.0,0.0,0.0,0.0,0.0,0.0,0.0,0.0,0.0,0.0,0.0,0.3809523809523809,0.0,0.0,0.0,0.0,0.0,0.0,0.0,0.0,0.0,0.0,0.0,0.0952380952380952,0.0,0.0,0.0,0.0,0.0,0.0,0.0,0.0,0.0,0.0,0.0,0.0,0.0,0.0,0.0,0.0,0.0,0.0,0.0,0.0,0.0,0.0,0.5238095238095238,0.0,0.0,0.0,0.0,0.0,0.0,0.0
3_34,1.07,0.502,0.199,0.0,0.0,0.0,0.0,0.0,0.0,0.0,0.0,0.0,0.0,0.0,0.0,0.0,0.0,0.0,0.4544544544544545,0.0,0.0,0.0,0.0,0.0,0.0,0.0,0.0,0.0,0.0,0.0,0.0655655655655655,0.0,0.0,0.0,0.0,0.0,0.0,0.0,0.0,0.0,0.0,0.0,0.0,0.0,0.0,0.0,0.0,0.0,0.0,0.0,0.0,0.0,0.0,0.4544544544544545,0.0,0.0,0.0,0.0,0.0,0.0,0.0255255255255255
3_35,1.05,0.7,0.329,0.0,0.0,0.0,0.0,0.0,0.0,0.0,0.0,0.0,0.0,0.0,0.0,0.0,0.0,0.0,0.4544544544544545,0.0,0.0,0.0,0.0,0.0,0.0,0.0,0.0,0.0,0.0,0.0,0.0655655655655655,0.0,0.0,0.0,0.0,0.0,0.0,0.0,0.0,0.0,0.0,0.0,0.0,0.0,0.0,0.0,0.0,0.0,0.0,0.0,0.0,0.0,0.0,0.4544544544544545,0.0,0.0,0.0,0.0,0.0,0.0,0.0255255255255255
3_36,1.1,0.905,0.445,0.0,0.0,0.0,0.0,0.0,0.0,0.0,0.0,0.0,0.0,0.0,0.0,0.0,0.0,0.0,0.4544544544544545,0.0,0.0,0.0,0.0,0.0,0.0,0.0,0.0,0.0,0.0,0.0,0.0655655655655655,0.0,0.0,0.0,0.0,0.0,0.0,0.0,0.0,0.0,0.0,0.0,0.0,0.0,0.0,0.0,0.0,0.0,0.0,0.0,0.0,0.0,0.0,0.4544544544544545,0.0,0.0,0.0,0.0,0.0,0.0,0.0255255255255255
3_37,1.06,1.164,0.576,0.0,0.0,0.0,0.0,0.0,0.0,0.0,0.0,0.0,0.0,0.0,0.0,0.0,0.0,0.0,0.4544544544544545,0.0,0.0,0.0,0.0,0.0,0.0,0.0,0.0,0.0,0.0,0.0,0.0655655655655655,0.0,0.0,0.0,0.0,0.0,0.0,0.0,0.0,0.0,0.0,0.0,0.0,0.0,0.0,0.0,0.0,0.0,0.0,0.0,0.0,0.0,0.0,0.4544544544544545,0.0,0.0,0.0,0.0,0.0,0.0,0.0255255255255255
3_38,1.7,0.97,0.3,0.0,0.0,0.0,0.0,0.0,0.0,0.0,0.0,0.0,0.0196078431372549,0.0,0.0,0.0,0.0,0.0,0.4901960784313725,0.0,0.0,0.0,0.0,0.0,0.0,0.0,0.0,0.0,0.0,0.0,0.0,0.0,0.0,0.0,0.0,0.0,0.0,0.0,0.0,0.0,0.0,0.0,0.0,0.0,0.0,0.0,0.0,0.0,0.0,0.0,0.0,0.0,0.0,0.4901960784313725,0.0,0.0,0.0,0.0,0.0,0.0,0.0
3_39,1.621,0.34,0.16,0.0,0.0,0.0,0.0,0.0,0.0,0.0,0.0,0.0,0.0,0.0,0.0,0.0,0.0,0.0,0.4,0.0,0.0,0.0,0.0,0.0,0.0,0.0,0.0,0.0,0.0,0.0,0.1,0.0,0.0,0.0,0.0,0.0,0.0,0.0,0.0,0.0,0.0,0.0,0.0,0.0,0.0,0.0,0.0,0.0,0.0,0.0,0.0,0.0,0.0,0.5,0.0,0.0,0.0,0.0,0.0,0.0,0.0
3_40,1.563,0.66,0.41,0.0,0.0,0.0,0.0,0.0,0.0,0.0,0.0,0.0,0.0,0.0,0.0,0.0,0.0,0.0,0.4,0.0,0.0,0.0,0.0,0.0,0.0,0.0,0.0,0.0,0.0,0.0,0.1,0.0,0.0,0.0,0.0,0.0,0.0,0.0,0.0,0.0,0.0,0.0,0.0,0.0,0.0,0.0,0.0,0.0,0.0,0.0,0.0,0.0,0.0,0.5,0.0,0.0,0.0,0.0,0.0,0.0,0.0
3_41,1.454,1.02,0.68,0.0,0.0,0.0,0.0,0.0,0.0,0.0,0.0,0.0,0.0,0.0,0.0,0.0,0.0,0.0,0.4,0.0,0.0,0.0,0.0,0.0,0.0,0.0,0.0,0.0,0.0,0.0,0.1,0.0,0.0,0.0,0.0,0.0,0.0,0.0,0.0,0.0,0.0,0.0,0.0,0.0,0.0,0.0,0.0,0.0,0.0,0.0,0.0,0.0,0.0,0.5,0.0,0.0,0.0,0.0,0.0,0.0,0.0
3_42,1.45,0.0459,0.0071,0.0,0.0,0.0,0.0,0.0,0.0,0.0,0.0,0.0,0.0,0.0,0.0,0.0,0.0,0.0,0.2857142857142856,0.0,0.0,0.0,0.0,0.0,0.0,0.0,0.0,0.0,0.0,0.0,0.0952380952380952,0.0,0.0,0.0,0.0,0.0476190476190476,0.0,0.0,0.0,0.0,0.0,0.0,0.0,0.0,0.0,0.0,0.0,0.0,0.0,0.0,0.0,0.0,0.0,0.5238095238095237,0.0,0.0,0.0,0.0,0.0,0.0,0.0476190476190476
3_43,1.4,0.0746,0.0132,0.0,0.0,0.0,0.0,0.0,0.0,0.0,0.0,0.0,0.0,0.0,0.0,0.0,0.0,0.0,0.2857142857142856,0.0,0.0,0.0,0.0,0.0,0.0,0.0,0.0,0.0,0.0,0.0,0.0952380952380952,0.0,0.0,0.0,0.0,0.0476190476190476,0.0,0.0,0.0,0.0,0.0,0.0,0.0,0.0,0.0,0.0,0.0,0.0,0.0,0.0,0.0,0.0,0.0,0.5238095238095237,0.0,0.0,0.0,0.0,0.0,0.0,0.0476190476190476
3_44,1.39,0.1146,0.0233,0.0,0.0,0.0,0.0,0.0,0.0,0.0,0.0,0.0,0.0,0.0,0.0,0.0,0.0,0.0,0.2857142857142856,0.0,0.0,0.0,0.0,0.0,0.0,0.0,0.0,0.0,0.0,0.0,0.0952380952380952,0.0,0.0,0.0,0.0,0.0476190476190476,0.0,0.0,0.0,0.0,0.0,0.0,0.0,0.0,0.0,0.0,0.0,0.0,0.0,0.0,0.0,0.0,0.0,0.5238095238095237,0.0,0.0,0.0,0.0,0.0,0.0,0.0476190476190476
3_45,1.37,0.1717,0.0349,0.0,0.0,0.0,0.0,0.0,0.0,0.0,0.0,0.0,0.0,0.0,0.0,0.0,0.0,0.0,0.2857142857142856,0.0,0.0,0.0,0.0,0.0,0.0,0.0,0.0,0.0,0.0,0.0,0.0952380952380952,0.0,0.0,0.0,0.0,0.0476190476190476,0.0,0.0,0.0,0.0,0.0,0.0,0.0,0.0,0.0,0.0,0.0,0.0,0.0,0.0,0.0,0.0,0.0,0.5238095238095237,0.0,0.0,0.0,0.0,0.0,0.0,0.0476190476190476
3_46,1.177,0.0091,0.0079,0.0,0.0,0.0,0.0,0.0,0.0,0.0,0.0,0.0,0.0,0.0,0.0,0.0,0.0,0.0,0.3333333333333333,0.0,0.0,0.0,0.0,0.0,0.0,0.0,0.0,0.0,0.0,0.0,0.0476190476190476,0.0,0.0,0.0,0.0,0.0476190476190476,0.0,0.0,0.0,0.0,0.0,0.0,0.0,0.0,0.0,0.0,0.0,0.0,0.0,0.0,0.0,0.0,0.0,0.5238095238095238,0.0,0.0,0.0,0.0,0.0,0.0,0.0476190476190476
3_47,1.304,0.0161,0.0143,0.0,0.0,0.0,0.0,0.0,0.0,0.0,0.0,0.0,0.0,0.0,0.0,0.0,0.0,0.0,0.3333333333333333,0.0,0.0,0.0,0.0,0.0,0.0,0.0,0.0,0.0,0.0,0.0,0.0476190476190476,0.0,0.0,0.0,0.0,0.0476190476190476,0.0,0.0,0.0,0.0,0.0,0.0,0.0,0.0,0.0,0.0,0.0,0.0,0.0,0.0,0.0,0.0,0.0,0.5238095238095238,0.0,0.0,0.0,0.0,0.0,0.0,0.0476190476190476
3_48,1.328,0.0259,0.0233,0.0,0.0,0.0,0.0,0.0,0.0,0.0,0.0,0.0,0.0,0.0,0.0,0.0,0.0,0.0,0.3333333333333333,0.0,0.0,0.0,0.0,0.0,0.0,0.0,0.0,0.0,0.0,0.0,0.0476190476190476,0.0,0.0,0.0,0.0,0.0476190476190476,0.0,0.0,0.0,0.0,0.0,0.0,0.0,0.0,0.0,0.0,0.0,0.0,0.0,0.0,0.0,0.0,0.0,0.5238095238095238,0.0,0.0,0.0,0.0,0.0,0.0,0.0476190476190476
3_49,1.292,0.0383,0.0361,0.0,0.0,0.0,0.0,0.0,0.0,0.0,0.0,0.0,0.0,0.0,0.0,0.0,0.0,0.0,0.3333333333333333,0.0,0.0,0.0,0.0,0.0,0.0,0.0,0.0,0.0,0.0,0.0,0.0476190476190476,0.0,0.0,0.0,0.0,0.0476190476190476,0.0,0.0,0.0,0.0,0.0,0.0,0.0,0.0,0.0,0.0,0.0,0.0,0.0,0.0,0.0,0.0,0.0,0.5238095238095238,0.0,0.0,0.0,0.0,0.0,0.0,0.0476190476190476
3_50,1.7,0.5,0.35,0.0,0.0,0.0,0.0,0.0,0.0,0.0,0.0,0.0,0.0,0.0,0.0,0.0,0.0,0.0,0.4736842105263158,0.0,0.0,0.0,0.0,0.0,0.0,0.0,0.0,0.0,0.0,0.0,0.0,0.0,0.0,0.0,0.0,0.0,0.0,0.0,0.0,0.0,0.0,0.0,0.0,0.0,0.0,0.0,0.0,0.0,0.0,0.0,0.0,0.0,0.0,0.5263157894736842,0.0,0.0,0.0,0.0,0.0,0.0,0.0
3_51,1.86,0.35,0.15,0.0,0.0,0.0,0.0,0.0,0.0,0.0,0.0,0.0,0.0,0.0,0.0,0.0,0.0,0.0,0.4473684210526315,0.0,0.0,0.0,0.0,0.0,0.0,0.0,0.0,0.0,0.0,0.0,0.0263157894736842,0.0,0.0,0.0,0.0,0.0,0.0,0.0,0.0,0.0,0.0,0.0,0.0,0.0,0.0,0.0,0.0,0.0,0.0,0.0,0.0,0.0,0.0,0.5263157894736842,0.0,0.0,0.0,0.0,0.0,0.0,0.0
3_52,1.9,0.2,0.12,0.0,0.0,0.0,0.0,0.0,0.0,0.0,0.0,0.0,0.0,0.0,0.0,0.0,0.0,0.0,0.4210526315789473,0.0,0.0,0.0,0.0,0.0,0.0,0.0,0.0,0.0,0.0,0.0,0.0526315789473684,0.0,0.0,0.0,0.0,0.0,0.0,0.0,0.0,0.0,0.0,0.0,0.0,0.0,0.0,0.0,0.0,0.0,0.0,0.0,0.0,0.0,0.0,0.5263157894736842,0.0,0.0,0.0,0.0,0.0,0.0,0.0
3_53,1.3,0.7,0.3,0.0,0.0,0.0,0.0,0.0,0.0,0.0,0.0,0.0,0.0,0.0,0.0,0.0,0.0,0.0,0.4473684210526315,0.0,0.0,0.0,0.0,0.0,0.0,0.0,0.0,0.0,0.0,0.0,0.0263157894736842,0.0,0.0,0.0,0.0,0.0,0.0,0.0,0.0,0.0,0.0,0.0,0.0,0.0,0.0,0.0,0.0,0.0,0.0,0.0,0.0,0.0,0.0,0.5263157894736842,0.0,0.0,0.0,0.0,0.0,0.0,0.0
3_54,1.38,0.8,0.35,0.0,0.0,0.0,0.0,0.0,0.0,0.0,0.0,0.0,0.0,0.0,0.0,0.0,0.0,0.0,0.4473684210526315,0.0,0.0,0.0,0.0,0.0,0.0,0.0,0.0,0.0,0.0,0.0,0.0263157894736842,0.0,0.0,0.0,0.0,0.0,0.0,0.0,0.0,0.0,0.0,0.0,0.0,0.0,0.0,0.0,0.0,0.0,0.0,0.0,0.0,0.0,0.0,0.5263157894736842,0.0,0.0,0.0,0.0,0.0,0.0,0.0
3_56,1.2,1.1,1.0,0.0,0.0,0.0,0.0,0.0,0.0,0.0,0.0,0.0,0.0,0.0,0.0,0.0,0.0,0.0,0.4473684210526315,0.0,0.0,0.0,0.0,0.0,0.0,0.0,0.0,0.0,0.0,0.0,0.0263157894736842,0.0,0.0,0.0,0.0,0.0,0.0,0.0,0.0,0.0,0.0,0.0,0.0,0.0,0.0,0.0,0.0,0.0,0.0,0.0,0.0,0.0,0.0,0.5263157894736842,0.0,0.0,0.0,0.0,0.0,0.0,0.0
3_57,0.85,1.1,1.0,0.0,0.0,0.0,0.0,0.0,0.0,0.0,0.0,0.0,0.0,0.0,0.0,0.0,0.0,0.0,0.5,0.0,0.0,0.0,0.0,0.0,0.0,0.0,0.0,0.0,0.0,0.0,0.0,0.0,0.0,0.0,0.0,0.0,0.0,0.0,0.0,0.0,0.0,0.0,0.0,0.0,0.0,0.0,0.0,0.0,0.0,0.0,0.0,0.0,0.0,0.5,0.0,0.0,0.0,0.0,0.0,0.0,0.0
3_58,0.87,1.17,1.06,0.0,0.0,0.0,0.0,0.0,0.0,0.0,0.0,0.0,0.0,0.0,0.0,0.0,0.0,0.0,0.5,0.0,0.0,0.0,0.0,0.0,0.0,0.0,0.0,0.0,0.0,0.0,0.0,0.0,0.0,0.0,0.0,0.0,0.0,0.0,0.0,0.0,0.0,0.0,0.0,0.0,0.0,0.0,0.0,0.0,0.0,0.0,0.0,0.0,0.0,0.5,0.0,0.0,0.0,0.0,0.0,0.0,0.0
3_59,0.58,1.21,1.1,0.0,0.0,0.0,0.0,0.0,0.0,0.0,0.0,0.0,0.0,0.0,0.0,0.0,0.0,0.0,0.5,0.0,0.0,0.0,0.0,0.0,0.0,0.0,0.0,0.0,0.0,0.0,0.0,0.0,0.0,0.0,0.0,0.0,0.0,0.0,0.0,0.0,0.0,0.0,0.0,0.0,0.0,0.0,0.0,0.0,0.0,0.0,0.0,0.0,0.0,0.5,0.0,0.0,0.0,0.0,0.0,0.0,0.0
3_60,0.63,1.11,1.0,0.0,0.0,0.0,0.0,0.0,0.0,0.0,0.0,0.0,0.0,0.0,0.0,0.0,0.0,0.0,0.4761904761904761,0.0,0.0,0.0,0.0,0.0,0.0,0.0,0.0,0.0,0.0,0.0,0.0,0.0,0.0,0.0,0.0,0.0,0.0,0.0,0.0,0.0,0.0,0.0,0.0,0.0,0.0,0.0,0.0,0.0,0.0,0.0,0.0,0.0,0.0,0.5238095238095238,0.0,0.0,0.0,0.0,0.0,0.0,0.0
3_61,0.48,1.14,1.04,0.0,0.0,0.0,0.0,0.0,0.0,0.0,0.0,0.0,0.0,0.0,0.0,0.0,0.0,0.0,0.4761904761904761,0.0,0.0,0.0,0.0,0.0,0.0,0.0,0.0,0.0,0.0,0.0,0.0,0.0,0.0,0.0,0.0,0.0,0.0,0.0,0.0,0.0,0.0,0.0,0.0,0.0,0.0,0.0,0.0,0.0,0.0,0.0,0.0,0.0,0.0,0.5238095238095238,0.0,0.0,0.0,0.0,0.0,0.0,0.0
3_62,0.42,1.17,1.14,0.0,0.0,0.0,0.0,0.0,0.0,0.0,0.0,0.0,0.0,0.0,0.0,0.0,0.0,0.0,0.4761904761904761,0.0,0.0,0.0,0.0,0.0,0.0,0.0,0.0,0.0,0.0,0.0,0.0,0.0,0.0,0.0,0.0,0.0,0.0,0.0,0.0,0.0,0.0,0.0,0.0,0.0,0.0,0.0,0.0,0.0,0.0,0.0,0.0,0.0,0.0,0.5238095238095238,0.0,0.0,0.0,0.0,0.0,0.0,0.0
3_63,1.8,0.45,0.2,0.0,0.0,0.0,0.0,0.0,0.0,0.0,0.0,0.0,0.0,0.0,0.0,0.0,0.0,0.0,0.3809523809523809,0.0,0.0,0.0,0.0,0.0,0.0,0.0,0.0,0.0,0.0,0.0,0.0952380952380952,0.0,0.0,0.0,0.0,0.0,0.0,0.0,0.0,0.0,0.0,0.0,0.0,0.0,0.0,0.0,0.0,0.0,0.0,0.0,0.0,0.0,0.0,0.5238095238095238,0.0,0.0,0.0,0.0,0.0,0.0,0.0
3_64,1.86,0.57,0.44,0.0,0.0,0.0,0.0,0.0,0.0,0.0,0.0,0.0,0.0,0.0,0.0,0.0,0.0,0.0,0.3809523809523809,0.0,0.0,0.0,0.0,0.0,0.0,0.0,0.0,0.0,0.0,0.0,0.0952380952380952,0.0,0.0,0.0,0.0,0.0,0.0,0.0,0.0,0.0,0.0,0.0,0.0,0.0,0.0,0.0,0.0,0.0,0.0,0.0,0.0,0.0,0.0,0.5238095238095238,0.0,0.0,0.0,0.0,0.0,0.0,0.0
3_65,1.75,0.76,0.55,0.0,0.0,0.0,0.0,0.0,0.0,0.0,0.0,0.0,0.0,0.0,0.0,0.0,0.0,0.0,0.3809523809523809,0.0,0.0,0.0,0.0,0.0,0.0,0.0,0.0,0.0,0.0,0.0,0.0952380952380952,0.0,0.0,0.0,0.0,0.0,0.0,0.0,0.0,0.0,0.0,0.0,0.0,0.0,0.0,0.0,0.0,0.0,0.0,0.0,0.0,0.0,0.0,0.5238095238095238,0.0,0.0,0.0,0.0,0.0,0.0,0.0
3_66,1.81,0.205,0.099,0.0,0.0,0.0,0.0,0.0,0.0,0.0,0.0,0.0,0.0,0.0,0.0,0.0,0.0,0.0,0.4631578947368421,0.0,0.0,0.0,0.0,0.0,0.0,0.0,0.0,0.0,0.0,0.0,0.0105263157894736,0.0,0.0,0.0,0.0,0.0,0.0,0.0,0.0,0.0,0.0,0.0,0.0,0.0,0.0,0.0,0.0,0.0,0.0,0.0,0.0,0.0,0.0,0.5263157894736842,0.0,0.0,0.0,0.0,0.0,0.0,0.0
3_67,1.81,0.374,0.2,0.0,0.0,0.0,0.0,0.0,0.0,0.0,0.0,0.0,0.0,0.0,0.0,0.0,0.0,0.0,0.4631578947368421,0.0,0.0,0.0,0.0,0.0,0.0,0.0,0.0,0.0,0.0,0.0,0.0105263157894736,0.0,0.0,0.0,0.0,0.0,0.0,0.0,0.0,0.0,0.0,0.0,0.0,0.0,0.0,0.0,0.0,0.0,0.0,0.0,0.0,0.0,0.0,0.5263157894736842,0.0,0.0,0.0,0.0,0.0,0.0,0.0
3_68,1.83,0.614,0.337,0.0,0.0,0.0,0.0,0.0,0.0,0.0,0.0,0.0,0.0,0.0,0.0,0.0,0.0,0.0,0.4631578947368421,0.0,0.0,0.0,0.0,0.0,0.0,0.0,0.0,0.0,0.0,0.0,0.0105263157894736,0.0,0.0,0.0,0.0,0.0,0.0,0.0,0.0,0.0,0.0,0.0,0.0,0.0,0.0,0.0,0.0,0.0,0.0,0.0,0.0,0.0,0.0,0.5263157894736842,0.0,0.0,0.0,0.0,0.0,0.0,0.0
3_69,1.56,0.6675,0.3155,0.0,0.0,0.0,0.0,0.0,0.0,0.0,0.0,0.0,0.0,0.0,0.0,0.0,0.0,0.0,0.4736842105263158,0.0,0.0,0.0,0.0,0.0,0.0,0.0,0.0,0.0,0.0,0.0,0.0,0.0,0.0,0.0,0.0,0.0,0.0,0.0,0.0,0.0,0.0,0.0,0.0,0.0,0.0,0.0,0.0,0.0,0.0,0.0,0.0,0.0,0.0,0.5263157894736842,0.0,0.0,0.0,0.0,0.0,0.0,0.0
3_70,1.66,0.194,0.1125,0.0,0.0,0.0,0.0,0.0,0.0,0.0,0.0,0.0,0.0,0.0,0.0,0.0,0.0,0.0,0.4615384615384615,0.0,0.0,0.0,0.0,0.0,0.0,0.0,0.0,0.0,0.0,0.0,0.0,0.0,0.0,0.0,0.0,0.0,0.0,0.0,0.0,0.0,0.0,0.0,0.0,0.0,0.0,0.0,0.0,0.0,0.0,0.0,0.0,0.0,0.0,0.5128205128205129,0.0,0.0,0.0256410256410256,0.0,0.0,0.0,0.0
3_71,1.74,0.134,0.092,0.0,0.0,0.0,0.0,0.0,0.0,0.0,0.0,0.0,0.0,0.0,0.0,0.0,0.0,0.0,0.45,0.0,0.0,0.0,0.0,0.0,0.0,0.0,0.0,0.0,0.0,0.0,0.0,0.0,0.0,0.0,0.0,0.0,0.0,0.0,0.0,0.0,0.0,0.0,0.0,0.0,0.0,0.0,0.0,0.0,0.0,0.0,0.0,0.0,0.0,0.5,0.0,0.0,0.05,0.0,0.0,0.0,0.0
3_72,1.6,0.1495,0.1005,0.0,0.0,0.0,0.0,0.0,0.0,0.0,0.0,0.0,0.0,0.0,0.0,0.0,0.0,0.0,0.4210526315789473,0.0,0.0,0.0,0.0,0.0,0.0,0.0,0.0,0.0,0.0,0.0,0.0526315789473684,0.0,0.0,0.0,0.0,0.0,0.0,0.0,0.0,0.0,0.0,0.0,0.0,0.0,0.0,0.0,0.0,0.0,0.0,0.0,0.0,0.0,0.0,0.5263157894736842,0.0,0.0,0.0,0.0,0.0,0.0,0.0
3_73,1.58,0.0715,0.049,0.0,0.0,0.0,0.0,0.0,0.0,0.0,0.0,0.0,0.0,0.0,0.0,0.0,0.0,0.0,0.4102564102564102,0.0,0.0,0.0,0.0,0.0,0.0,0.0,0.0,0.0,0.0,0.0,0.0512820512820512,0.0,0.0,0.0,0.0,0.0,0.0,0.0,0.0,0.0,0.0,0.0,0.0,0.0,0.0,0.0,0.0,0.0,0.0,0.0,0.0,0.0,0.0,0.5128205128205128,0.0,0.0,0.0256410256410256,0.0,0.0,0.0,0.0
3_74,1.52,0.049,0.038,0.0,0.0,0.0,0.0,0.0,0.0,0.0,0.0,0.0,0.0,0.0,0.0,0.0,0.0,0.0,0.4,0.0,0.0,0.0,0.0,0.0,0.0,0.0,0.0,0.0,0.0,0.0,0.05,0.0,0.0,0.0,0.0,0.0,0.0,0.0,0.0,0.0,0.0,0.0,0.0,0.0,0.0,0.0,0.0,0.0,0.0,0.0,0.0,0.0,0.0,0.5,0.0,0.0,0.05,0.0,0.0,0.0,0.0
3_75,1.56,0.39,0.12,0.0,0.0,0.0,0.0,0.0,0.0,0.0,0.0,0.0,0.0,0.0,0.0,0.0,0.0,0.0,0.45,0.0,0.0,0.0,0.0,0.0,0.0,0.0,0.0,0.0,0.0,0.0,0.05,0.0,0.0,0.0,0.0,0.0,0.0,0.0,0.0,0.0,0.0,0.0,0.0,0.0,0.0,0.0,0.0,0.0,0.0,0.0,0.0,0.0,0.0,0.5,0.0,0.0,0.0,0.0,0.0,0.0,0.0
3_76,1.5,0.58,0.23,0.0,0.0,0.0,0.0,0.0,0.0,0.0,0.0,0.0,0.0,0.0,0.0,0.0,0.0,0.0,0.45,0.0,0.0,0.0,0.0,0.0,0.0,0.0,0.0,0.0,0.0,0.0,0.05,0.0,0.0,0.0,0.0,0.0,0.0,0.0,0.0,0.0,0.0,0.0,0.0,0.0,0.0,0.0,0.0,0.0,0.0,0.0,0.0,0.0,0.0,0.5,0.0,0.0,0.0,0.0,0.0,0.0,0.0
3_77,1.33,1.15,0.56,0.0,0.0,0.0,0.0,0.0,0.0,0.0,0.0,0.0,0.0,0.0,0.0,0.0,0.0,0.0,0.45,0.0,0.0,0.0,0.0,0.0,0.0,0.0,0.0,0.0,0.0,0.0,0.05,0.0,0.0,0.0,0.0,0.0,0.0,0.0,0.0,0.0,0.0,0.0,0.0,0.0,0.0,0.0,0.0,0.0,0.0,0.0,0.0,0.0,0.0,0.5,0.0,0.0,0.0,0.0,0.0,0.0,0.0
3_78,1.42,0.21,0.07,0.0,0.0,0.0,0.0,0.0,0.0,0.0,0.0,0.0,0.0,0.0,0.0,0.0,0.0,0.0,0.45,0.0,0.0,0.0,0.0,0.0,0.0,0.0,0.0,0.0,0.0,0.0,0.05,0.0,0.0,0.0,0.0,0.0,0.0,0.0,0.0,0.0,0.0,0.0,0.0,0.0,0.0,0.0,0.0,0.0,0.0,0.0,0.0,0.0,0.0,0.5,0.0,0.0,0.0,0.0,0.0,0.0,0.0
3_79,1.4,0.31,0.14,0.0,0.0,0.0,0.0,0.0,0.0,0.0,0.0,0.0,0.0,0.0,0.0,0.0,0.0,0.0,0.45,0.0,0.0,0.0,0.0,0.0,0.0,0.0,0.0,0.0,0.0,0.0,0.05,0.0,0.0,0.0,0.0,0.0,0.0,0.0,0.0,0.0,0.0,0.0,0.0,0.0,0.0,0.0,0.0,0.0,0.0,0.0,0.0,0.0,0.0,0.5,0.0,0.0,0.0,0.0,0.0,0.0,0.0
3_80,1.23,0.6,0.32,0.0,0.0,0.0,0.0,0.0,0.0,0.0,0.0,0.0,0.0,0.0,0.0,0.0,0.0,0.0,0.45,0.0,0.0,0.0,0.0,0.0,0.0,0.0,0.0,0.0,0.0,0.0,0.05,0.0,0.0,0.0,0.0,0.0,0.0,0.0,0.0,0.0,0.0,0.0,0.0,0.0,0.0,0.0,0.0,0.0,0.0,0.0,0.0,0.0,0.0,0.5,0.0,0.0,0.0,0.0,0.0,0.0,0.0
3_81,1.7,0.894,0.368,0.0,0.0,0.0,0.0,0.0,0.0,0.0,0.0,0.0,0.0,0.0,0.0,0.0,0.0,0.0,0.5,0.0,0.0,0.0,0.0,0.0,0.0,0.0,0.0,0.0,0.0,0.0,0.0,0.0,0.0,0.0,0.0,0.0,0.0,0.0,0.0,0.0,0.0,0.0,0.0,0.0,0.0,0.0,0.0,0.0,0.0,0.0,0.0,0.0,0.0,0.5,0.0,0.0,0.0,0.0,0.0,0.0,0.0
3_82,1.55,2.168,1.045,0.0,0.0,0.0,0.0,0.0,0.0,0.0,0.0,0.0,0.0,0.0,0.0,0.0,0.0,0.0,0.5,0.0,0.0,0.0,0.0,0.0,0.0,0.0,0.0,0.0,0.0,0.0,0.0,0.0,0.0,0.0,0.0,0.0,0.0,0.0,0.0,0.0,0.0,0.0,0.0,0.0,0.0,0.0,0.0,0.0,0.0,0.0,0.0,0.0,0.0,0.5,0.0,0.0,0.0,0.0,0.0,0.0,0.0
3_85,1.61,0.555,0.281,0.0,0.0,0.0,0.0,0.0,0.0,0.0,0.0,0.0,0.0,0.0,0.0,0.0,0.0,0.0,0.4736842105263158,0.0,0.0,0.0,0.0,0.0,0.0,0.0,0.0,0.0,0.0,0.0,0.0,0.0,0.0,0.0,0.0,0.0,0.0,0.0,0.0,0.0,0.0,0.0,0.0,0.0,0.0,0.0,0.0,0.0,0.0,0.0,0.0,0.0,0.0,0.5263157894736842,0.0,0.0,0.0,0.0,0.0,0.0,0.0
3_86,1.58,0.842,0.439,0.0,0.0,0.0,0.0,0.0,0.0,0.0,0.0,0.0,0.0,0.0,0.0,0.0,0.0,0.0,0.4736842105263158,0.0,0.0,0.0,0.0,0.0,0.0,0.0,0.0,0.0,0.0,0.0,0.0,0.0,0.0,0.0,0.0,0.0,0.0,0.0,0.0,0.0,0.0,0.0,0.0,0.0,0.0,0.0,0.0,0.0,0.0,0.0,0.0,0.0,0.0,0.5263157894736842,0.0,0.0,0.0,0.0,0.0,0.0,0.0
3_87,1.67,0.833,0.343,0.0,0.0,0.0,0.0,0.0,0.0,0.0,0.0,0.0,0.0,0.0,0.0,0.0,0.0,0.0,0.4878048780487805,0.0,0.0,0.0,0.0,0.0,0.0,0.0,0.0,0.0,0.0,0.0,0.024390243902439,0.0,0.0,0.0,0.0,0.0,0.0,0.0,0.0,0.0,0.0,0.0,0.0,0.0,0.0,0.0,0.0,0.0,0.0,0.0,0.0,0.0,0.0,0.4878048780487805,0.0,0.0,0.0,0.0,0.0,0.0,0.0
3_88,1.5,2.022,0.949,0.0,0.0,0.0,0.0,0.0,0.0,0.0,0.0,0.0,0.0,0.0,0.0,0.0,0.0,0.0,0.4878048780487805,0.0,0.0,0.0,0.0,0.0,0.0,0.0,0.0,0.0,0.0,0.0,0.024390243902439,0.0,0.0,0.0,0.0,0.0,0.0,0.0,0.0,0.0,0.0,0.0,0.0,0.0,0.0,0.0,0.0,0.0,0.0,0.0,0.0,0.0,0.0,0.4878048780487805,0.0,0.0,0.0,0.0,0.0,0.0,0.0
3_89,1.25,4.307,2.303,0.0,0.0,0.0,0.0,0.0,0.0,0.0,0.0,0.0,0.0,0.0,0.0,0.0,0.0,0.0,0.4878048780487805,0.0,0.0,0.0,0.0,0.0,0.0,0.0,0.0,0.0,0.0,0.0,0.024390243902439,0.0,0.0,0.0,0.0,0.0,0.0,0.0,0.0,0.0,0.0,0.0,0.0,0.0,0.0,0.0,0.0,0.0,0.0,0.0,0.0,0.0,0.0,0.4878048780487805,0.0,0.0,0.0,0.0,0.0,0.0,0.0
3_90,1.76,0.786,0.341,0.0,0.0,0.0,0.0,0.0,0.0,0.0,0.0,0.0,0.0,0.0,0.0,0.0,0.0,0.0,0.475,0.0,0.0,0.0,0.0,0.0,0.0,0.0,0.0,0.0,0.0,0.0,0.025,0.0,0.0,0.0,0.0,0.0,0.0,0.0,0.0,0.0,0.0,0.0,0.0,0.0,0.0,0.0,0.0,0.0,0.0,0.0,0.0,0.0,0.0,0.5,0.0,0.0,0.0,0.0,0.0,0.0,0.0
3_91,1.4,2.01,0.99,0.0,0.0,0.0,0.0,0.0,0.0,0.0,0.0,0.0,0.0,0.0,0.0,0.0,0.0,0.0,0.475,0.0,0.0,0.0,0.0,0.0,0.0,0.0,0.0,0.0,0.0,0.0,0.025,0.0,0.0,0.0,0.0,0.0,0.0,0.0,0.0,0.0,0.0,0.0,0.0,0.0,0.0,0.0,0.0,0.0,0.0,0.0,0.0,0.0,0.0,0.5,0.0,0.0,0.0,0.0,0.0,0.0,0.0
3_92,1.36,4.171,2.29,0.0,0.0,0.0,0.0,0.0,0.0,0.0,0.0,0.0,0.0,0.0,0.0,0.0,0.0,0.0,0.475,0.0,0.0,0.0,0.0,0.0,0.0,0.0,0.0,0.0,0.0,0.0,0.025,0.0,0.0,0.0,0.0,0.0,0.0,0.0,0.0,0.0,0.0,0.0,0.0,0.0,0.0,0.0,0.0,0.0,0.0,0.0,0.0,0.0,0.0,0.5,0.0,0.0,0.0,0.0,0.0,0.0,0.0
3_93,1.86,0.317,0.157,0.0,0.0,0.0,0.0,0.0,0.0,0.0,0.0,0.0,0.0,0.0,0.0,0.0,0.0,0.0,0.4615384615384615,0.0,0.0,0.0,0.0,0.0,0.0,0.0,0.0,0.0,0.0,0.0,0.0256410256410256,0.0,0.0,0.0,0.0,0.0,0.0,0.0,0.0,0.0,0.0,0.0,0.0,0.0,0.0,0.0,0.0,0.0,0.0,0.0,0.0,0.0,0.0,0.5128205128205129,0.0,0.0,0.0,0.0,0.0,0.0,0.0
3_94,1.85,0.521,0.245,0.0,0.0,0.0,0.0,0.0,0.0,0.0,0.0,0.0,0.0,0.0,0.0,0.0,0.0,0.0,0.4615384615384615,0.0,0.0,0.0,0.0,0.0,0.0,0.0,0.0,0.0,0.0,0.0,0.0256410256410256,0.0,0.0,0.0,0.0,0.0,0.0,0.0,0.0,0.0,0.0,0.0,0.0,0.0,0.0,0.0,0.0,0.0,0.0,0.0,0.0,0.0,0.0,0.5128205128205129,0.0,0.0,0.0,0.0,0.0,0.0,0.0
3_95,1.86,0.833,0.446,0.0,0.0,0.0,0.0,0.0,0.0,0.0,0.0,0.0,0.0,0.0,0.0,0.0,0.0,0.0,0.4615384615384615,0.0,0.0,0.0,0.0,0.0,0.0,0.0,0.0,0.0,0.0,0.0,0.0256410256410256,0.0,0.0,0.0,0.0,0.0,0.0,0.0,0.0,0.0,0.0,0.0,0.0,0.0,0.0,0.0,0.0,0.0,0.0,0.0,0.0,0.0,0.0,0.5128205128205129,0.0,0.0,0.0,0.0,0.0,0.0,0.0
3_96,1.7,0.212,0.105,0.0,0.0,0.0,0.0,0.0,0.0,0.0,0.0,0.0,0.0,0.0,0.0,0.0,0.0,0.0,0.4473684210526315,0.0,0.0,0.0,0.0,0.0,0.0,0.0,0.0,0.0,0.0,0.0,0.0263157894736842,0.0,0.0,0.0,0.0,0.0,0.0,0.0,0.0,0.0,0.0,0.0,0.0,0.0,0.0,0.0,0.0,0.0,0.0,0.0,0.0,0.0,0.0,0.5263157894736842,0.0,0.0,0.0,0.0,0.0,0.0,0.0
3_97,1.68,0.376,0.206,0.0,0.0,0.0,0.0,0.0,0.0,0.0,0.0,0.0,0.0,0.0,0.0,0.0,0.0,0.0,0.4473684210526315,0.0,0.0,0.0,0.0,0.0,0.0,0.0,0.0,0.0,0.0,0.0,0.0263157894736842,0.0,0.0,0.0,0.0,0.0,0.0,0.0,0.0,0.0,0.0,0.0,0.0,0.0,0.0,0.0,0.0,0.0,0.0,0.0,0.0,0.0,0.0,0.5263157894736842,0.0,0.0,0.0,0.0,0.0,0.0,0.0
3_98,1.84,0.585,0.305,0.0,0.0,0.0,0.0,0.0,0.0,0.0,0.0,0.0,0.0,0.0,0.0,0.0,0.0,0.0,0.4473684210526315,0.0,0.0,0.0,0.0,0.0,0.0,0.0,0.0,0.0,0.0,0.0,0.0263157894736842,0.0,0.0,0.0,0.0,0.0,0.0,0.0,0.0,0.0,0.0,0.0,0.0,0.0,0.0,0.0,0.0,0.0,0.0,0.0,0.0,0.0,0.0,0.5263157894736842,0.0,0.0,0.0,0.0,0.0,0.0,0.0
3_99,1.67,0.936,0.556,0.0,0.0,0.0,0.0,0.0,0.0,0.0,0.0,0.0,0.0,0.0,0.0,0.0,0.0,0.0,0.4473684210526315,0.0,0.0,0.0,0.0,0.0,0.0,0.0,0.0,0.0,0.0,0.0,0.0263157894736842,0.0,0.0,0.0,0.0,0.0,0.0,0.0,0.0,0.0,0.0,0.0,0.0,0.0,0.0,0.0,0.0,0.0,0.0,0.0,0.0,0.0,0.0,0.5263157894736842,0.0,0.0,0.0,0.0,0.0,0.0,0.0
3_100,1.6,0.187,0.086,0.0,0.0,0.0,0.0,0.0,0.0,0.0,0.0,0.0,0.0,0.0,0.0,0.0,0.0,0.0,0.4324324324324324,0.0,0.0,0.0,0.0,0.0,0.0,0.0,0.0,0.0,0.0,0.0,0.027027027027027,0.0,0.0,0.0,0.0,0.0,0.0,0.0,0.0,0.0,0.0,0.0,0.0,0.0,0.0,0.0,0.0,0.0,0.0,0.0,0.0,0.0,0.0,0.5405405405405405,0.0,0.0,0.0,0.0,0.0,0.0,0.0
3_101,1.58,0.316,0.164,0.0,0.0,0.0,0.0,0.0,0.0,0.0,0.0,0.0,0.0,0.0,0.0,0.0,0.0,0.0,0.4324324324324324,0.0,0.0,0.0,0.0,0.0,0.0,0.0,0.0,0.0,0.0,0.0,0.027027027027027,0.0,0.0,0.0,0.0,0.0,0.0,0.0,0.0,0.0,0.0,0.0,0.0,0.0,0.0,0.0,0.0,0.0,0.0,0.0,0.0,0.0,0.0,0.5405405405405405,0.0,0.0,0.0,0.0,0.0,0.0,0.0
3_102,1.56,0.518,0.284,0.0,0.0,0.0,0.0,0.0,0.0,0.0,0.0,0.0,0.0,0.0,0.0,0.0,0.0,0.0,0.4324324324324324,0.0,0.0,0.0,0.0,0.0,0.0,0.0,0.0,0.0,0.0,0.0,0.027027027027027,0.0,0.0,0.0,0.0,0.0,0.0,0.0,0.0,0.0,0.0,0.0,0.0,0.0,0.0,0.0,0.0,0.0,0.0,0.0,0.0,0.0,0.0,0.5405405405405405,0.0,0.0,0.0,0.0,0.0,0.0,0.0
3_103,1.81,0.535,0.245,0.0,0.0,0.0,0.0,0.0,0.0,0.0,0.0,0.0,0.0,0.0,0.0,0.0,0.0,0.0,0.45,0.0,0.0,0.0,0.0,0.0,0.0,0.0,0.0,0.0,0.0,0.0,0.05,0.0,0.0,0.0,0.0,0.0,0.0,0.0,0.0,0.0,0.0,0.0,0.0,0.0,0.0,0.0,0.0,0.0,0.0,0.0,0.0,0.0,0.0,0.5,0.0,0.0,0.0,0.0,0.0,0.0,0.0
3_104,1.64,1.367,0.676,0.0,0.0,0.0,0.0,0.0,0.0,0.0,0.0,0.0,0.0,0.0,0.0,0.0,0.0,0.0,0.45,0.0,0.0,0.0,0.0,0.0,0.0,0.0,0.0,0.0,0.0,0.0,0.05,0.0,0.0,0.0,0.0,0.0,0.0,0.0,0.0,0.0,0.0,0.0,0.0,0.0,0.0,0.0,0.0,0.0,0.0,0.0,0.0,0.0,0.0,0.5,0.0,0.0,0.0,0.0,0.0,0.0,0.0
3_105,1.57,2.838,1.641,0.0,0.0,0.0,0.0,0.0,0.0,0.0,0.0,0.0,0.0,0.0,0.0,0.0,0.0,0.0,0.45,0.0,0.0,0.0,0.0,0.0,0.0,0.0,0.0,0.0,0.0,0.0,0.05,0.0,0.0,0.0,0.0,0.0,0.0,0.0,0.0,0.0,0.0,0.0,0.0,0.0,0.0,0.0,0.0,0.0,0.0,0.0,0.0,0.0,0.0,0.5,0.0,0.0,0.0,0.0,0.0,0.0,0.0
3_106,1.8,0.152,0.083,0.0,0.0,0.0,0.0,0.0,0.0,0.0,0.0,0.0,0.0,0.0,0.0,0.0,0.0,0.0,0.4210526315789473,0.0,0.0,0.0,0.0,0.0,0.0,0.0,0.0,0.0,0.0,0.0,0.0526315789473684,0.0,0.0,0.0,0.0,0.0,0.0,0.0,0.0,0.0,0.0,0.0,0.0,0.0,0.0,0.0,0.0,0.0,0.0,0.0,0.0,0.0,0.0,0.5263157894736842,0.0,0.0,0.0,0.0,0.0,0.0,0.0
3_107,1.83,0.276,0.156,0.0,0.0,0.0,0.0,0.0,0.0,0.0,0.0,0.0,0.0,0.0,0.0,0.0,0.0,0.0,0.4210526315789473,0.0,0.0,0.0,0.0,0.0,0.0,0.0,0.0,0.0,0.0,0.0,0.0526315789473684,0.0,0.0,0.0,0.0,0.0,0.0,0.0,0.0,0.0,0.0,0.0,0.0,0.0,0.0,0.0,0.0,0.0,0.0,0.0,0.0,0.0,0.0,0.5263157894736842,0.0,0.0,0.0,0.0,0.0,0.0,0.0
3_108,1.86,0.431,0.243,0.0,0.0,0.0,0.0,0.0,0.0,0.0,0.0,0.0,0.0,0.0,0.0,0.0,0.0,0.0,0.4210526315789473,0.0,0.0,0.0,0.0,0.0,0.0,0.0,0.0,0.0,0.0,0.0,0.0526315789473684,0.0,0.0,0.0,0.0,0.0,0.0,0.0,0.0,0.0,0.0,0.0,0.0,0.0,0.0,0.0,0.0,0.0,0.0,0.0,0.0,0.0,0.0,0.5263157894736842,0.0,0.0,0.0,0.0,0.0,0.0,0.0
3_109,1.64,0.18,0.065,0.0,0.0,0.0,0.0,0.0,0.0,0.0,0.0,0.0,0.0,0.05,0.0,0.0,0.0,0.0,0.45,0.0,0.0,0.0,0.0,0.0,0.0,0.0,0.0,0.0,0.0,0.0,0.0,0.0,0.0,0.0,0.0,0.0,0.0,0.0,0.0,0.0,0.0,0.0,0.0,0.0,0.0,0.0,0.0,0.0,0.0,0.0,0.0,0.0,0.0,0.5,0.0,0.0,0.0,0.0,0.0,0.0,0.0
3_110,1.57,0.25,0.105,0.0,0.0,0.0,0.0,0.0,0.0,0.0,0.0,0.0,0.0,0.05,0.0,0.0,0.0,0.0,0.45,0.0,0.0,0.0,0.0,0.0,0.0,0.0,0.0,0.0,0.0,0.0,0.0,0.0,0.0,0.0,0.0,0.0,0.0,0.0,0.0,0.0,0.0,0.0,0.0,0.0,0.0,0.0,0.0,0.0,0.0,0.0,0.0,0.0,0.0,0.5,0.0,0.0,0.0,0.0,0.0,0.0,0.0
3_111,1.51,0.47,0.26,0.0,0.0,0.0,0.0,0.0,0.0,0.0,0.0,0.0,0.0,0.05,0.0,0.0,0.0,0.0,0.45,0.0,0.0,0.0,0.0,0.0,0.0,0.0,0.0,0.0,0.0,0.0,0.0,0.0,0.0,0.0,0.0,0.0,0.0,0.0,0.0,0.0,0.0,0.0,0.0,0.0,0.0,0.0,0.0,0.0,0.0,0.0,0.0,0.0,0.0,0.5,0.0,0.0,0.0,0.0,0.0,0.0,0.0
3_112,1.52,0.4,0.13,0.0,0.0,0.0,0.0,0.0,0.0,0.0,0.0,0.0,0.0,0.0,0.0,0.0,0.0,0.0,0.45,0.0,0.0,0.0,0.0,0.0,0.0,0.0,0.0,0.0,0.0,0.0,0.05,0.0,0.0,0.0,0.0,0.0,0.0,0.0,0.0,0.0,0.0,0.0,0.0,0.0,0.0,0.0,0.0,0.0,0.0,0.0,0.0,0.0,0.0,0.5,0.0,0.0,0.0,0.0,0.0,0.0,0.0
3_113,1.63,0.72,0.3,0.0,0.0,0.0,0.0,0.0,0.0,0.0,0.0,0.0,0.0,0.0,0.0,0.0,0.0,0.0,0.45,0.0,0.0,0.0,0.0,0.0,0.0,0.0,0.0,0.0,0.0,0.0,0.05,0.0,0.0,0.0,0.0,0.0,0.0,0.0,0.0,0.0,0.0,0.0,0.0,0.0,0.0,0.0,0.0,0.0,0.0,0.0,0.0,0.0,0.0,0.5,0.0,0.0,0.0,0.0,0.0,0.0,0.0
3_114,1.55,1.06,0.6,0.0,0.0,0.0,0.0,0.0,0.0,0.0,0.0,0.0,0.0,0.0,0.0,0.0,0.0,0.0,0.45,0.0,0.0,0.0,0.0,0.0,0.0,0.0,0.0,0.0,0.0,0.0,0.05,0.0,0.0,0.0,0.0,0.0,0.0,0.0,0.0,0.0,0.0,0.0,0.0,0.0,0.0,0.0,0.0,0.0,0.0,0.0,0.0,0.0,0.0,0.5,0.0,0.0,0.0,0.0,0.0,0.0,0.0
3_115,1.712,0.3,0.17,0.0,0.0,0.0,0.0,0.0,0.0,0.0,0.0,0.0,0.0,0.0,0.0,0.0,0.0,0.0,0.3809523809523809,0.0,0.0,0.0,0.0,0.0,0.0,0.0,0.0,0.0,0.0,0.0,0.0952380952380952,0.0,0.0,0.0,0.0,0.0,0.0,0.0,0.0,0.0,0.0,0.0,0.0,0.0,0.0,0.0,0.0,0.0,0.0,0.0,0.0,0.0,0.0,0.5142857142857143,0.0,0.0,0.0,0.0,0.0095238095238095,0.0,0.0
3_116,1.62,0.55,0.39,0.0,0.0,0.0,0.0,0.0,0.0,0.0,0.0,0.0,0.0,0.0,0.0,0.0,0.0,0.0,0.3809523809523809,0.0,0.0,0.0,0.0,0.0,0.0,0.0,0.0,0.0,0.0,0.0,0.0952380952380952,0.0,0.0,0.0,0.0,0.0,0.0,0.0,0.0,0.0,0.0,0.0,0.0,0.0,0.0,0.0,0.0,0.0,0.0,0.0,0.0,0.0,0.0,0.5142857142857143,0.0,0.0,0.0,0.0,0.0095238095238095,0.0,0.0
3_117,1.405,0.98,0.65,0.0,0.0,0.0,0.0,0.0,0.0,0.0,0.0,0.0,0.0,0.0,0.0,0.0,0.0,0.0,0.3809523809523809,0.0,0.0,0.0,0.0,0.0,0.0,0.0,0.0,0.0,0.0,0.0,0.0952380952380952,0.0,0.0,0.0,0.0,0.0,0.0,0.0,0.0,0.0,0.0,0.0,0.0,0.0,0.0,0.0,0.0,0.0,0.0,0.0,0.0,0.0,0.0,0.5142857142857143,0.0,0.0,0.0,0.0,0.0095238095238095,0.0,0.0
3_118,0.979,1.45,1.1,0.0,0.0,0.0,0.0,0.0,0.0,0.0,0.0,0.0,0.0,0.0,0.0,0.0,0.0,0.0,0.3809523809523809,0.0,0.0,0.0,0.0,0.0,0.0,0.0,0.0,0.0,0.0,0.0,0.0952380952380952,0.0,0.0,0.0,0.0,0.0,0.0,0.0,0.0,0.0,0.0,0.0,0.0,0.0,0.0,0.0,0.0,0.0,0.0,0.0,0.0,0.0,0.0,0.5142857142857143,0.0,0.0,0.0,0.0,0.0095238095238095,0.0,0.0
3_119,1.557,0.25,0.15,0.0,0.0,0.0,0.0,0.0,0.0,0.0,0.0,0.0,0.0,0.0,0.0,0.0,0.0,0.0,0.3773584905660377,0.0,0.0,0.0,0.0,0.0,0.0,0.0,0.0,0.0,0.0,0.0,0.0943396226415094,0.0,0.0,0.0,0.0,0.0,0.0,0.0,0.0,0.0,0.0,0.0,0.0,0.0,0.0,0.0,0.0,0.0,0.0,0.0,0.0,0.0,0.0,0.5094339622641509,0.0,0.0,0.0,0.0,0.0094339622641509,0.0,0.0094339622641509
3_120,1.62,0.5,0.32,0.0,0.0,0.0,0.0,0.0,0.0,0.0,0.0,0.0,0.0,0.0,0.0,0.0,0.0,0.0,0.3773584905660377,0.0,0.0,0.0,0.0,0.0,0.0,0.0,0.0,0.0,0.0,0.0,0.0943396226415094,0.0,0.0,0.0,0.0,0.0,0.0,0.0,0.0,0.0,0.0,0.0,0.0,0.0,0.0,0.0,0.0,0.0,0.0,0.0,0.0,0.0,0.0,0.5094339622641509,0.0,0.0,0.0,0.0,0.0094339622641509,0.0,0.0094339622641509
3_121,1.26,0.85,0.55,0.0,0.0,0.0,0.0,0.0,0.0,0.0,0.0,0.0,0.0,0.0,0.0,0.0,0.0,0.0,0.3773584905660377,0.0,0.0,0.0,0.0,0.0,0.0,0.0,0.0,0.0,0.0,0.0,0.0943396226415094,0.0,0.0,0.0,0.0,0.0,0.0,0.0,0.0,0.0,0.0,0.0,0.0,0.0,0.0,0.0,0.0,0.0,0.0,0.0,0.0,0.0,0.0,0.5094339622641509,0.0,0.0,0.0,0.0,0.0094339622641509,0.0,0.0094339622641509
3_122,0.929,1.29,0.82,0.0,0.0,0.0,0.0,0.0,0.0,0.0,0.0,0.0,0.0,0.0,0.0,0.0,0.0,0.0,0.3773584905660377,0.0,0.0,0.0,0.0,0.0,0.0,0.0,0.0,0.0,0.0,0.0,0.0943396226415094,0.0,0.0,0.0,0.0,0.0,0.0,0.0,0.0,0.0,0.0,0.0,0.0,0.0,0.0,0.0,0.0,0.0,0.0,0.0,0.0,0.0,0.0,0.5094339622641509,0.0,0.0,0.0,0.0,0.0094339622641509,0.0,0.0094339622641509
3_123,1.433,0.24,0.14,0.0,0.0,0.0,0.0,0.0,0.0,0.0,0.0,0.0,0.0,0.0,0.0,0.0,0.0,0.0,0.3738317757009345,0.0,0.0,0.0,0.0,0.0,0.0,0.0,0.0,0.0,0.0,0.0,0.0934579439252336,0.0,0.0,0.0,0.0,0.0,0.0,0.0,0.0,0.0,0.0,0.0,0.0,0.0,0.0,0.0,0.0,0.0,0.0,0.0,0.0,0.0,0.0,0.5046728971962617,0.0,0.0,0.0,0.0,0.0093457943925233,0.0,0.0186915887850467
3_124,1.453,0.4,0.27,0.0,0.0,0.0,0.0,0.0,0.0,0.0,0.0,0.0,0.0,0.0,0.0,0.0,0.0,0.0,0.3738317757009345,0.0,0.0,0.0,0.0,0.0,0.0,0.0,0.0,0.0,0.0,0.0,0.0934579439252336,0.0,0.0,0.0,0.0,0.0,0.0,0.0,0.0,0.0,0.0,0.0,0.0,0.0,0.0,0.0,0.0,0.0,0.0,0.0,0.0,0.0,0.0,0.5046728971962617,0.0,0.0,0.0,0.0,0.0093457943925233,0.0,0.0186915887850467
3_125,1.259,0.7,0.5,0.0,0.0,0.0,0.0,0.0,0.0,0.0,0.0,0.0,0.0,0.0,0.0,0.0,0.0,0.0,0.3738317757009345,0.0,0.0,0.0,0.0,0.0,0.0,0.0,0.0,0.0,0.0,0.0,0.0934579439252336,0.0,0.0,0.0,0.0,0.0,0.0,0.0,0.0,0.0,0.0,0.0,0.0,0.0,0.0,0.0,0.0,0.0,0.0,0.0,0.0,0.0,0.0,0.5046728971962617,0.0,0.0,0.0,0.0,0.0093457943925233,0.0,0.0186915887850467
3_126,0.98,1.01,0.72,0.0,0.0,0.0,0.0,0.0,0.0,0.0,0.0,0.0,0.0,0.0,0.0,0.0,0.0,0.0,0.3738317757009345,0.0,0.0,0.0,0.0,0.0,0.0,0.0,0.0,0.0,0.0,0.0,0.0934579439252336,0.0,0.0,0.0,0.0,0.0,0.0,0.0,0.0,0.0,0.0,0.0,0.0,0.0,0.0,0.0,0.0,0.0,0.0,0.0,0.0,0.0,0.0,0.5046728971962617,0.0,0.0,0.0,0.0,0.0093457943925233,0.0,0.0186915887850467
3_127,1.368,0.18,0.11,0.0,0.0,0.0,0.0,0.0,0.0,0.0,0.0,0.0,0.0,0.0,0.0,0.0,0.0,0.0,0.3703703703703703,0.0,0.0,0.0,0.0,0.0,0.0,0.0,0.0,0.0,0.0,0.0,0.0925925925925925,0.0,0.0,0.0,0.0,0.0,0.0,0.0,0.0,0.0,0.0,0.0,0.0,0.0,0.0,0.0,0.0,0.0,0.0,0.0,0.0,0.0,0.0,0.5,0.0,0.0,0.0,0.0,0.0092592592592592,0.0,0.0277777777777777
3_128,1.368,0.37,0.24,0.0,0.0,0.0,0.0,0.0,0.0,0.0,0.0,0.0,0.0,0.0,0.0,0.0,0.0,0.0,0.3703703703703703,0.0,0.0,0.0,0.0,0.0,0.0,0.0,0.0,0.0,0.0,0.0,0.0925925925925925,0.0,0.0,0.0,0.0,0.0,0.0,0.0,0.0,0.0,0.0,0.0,0.0,0.0,0.0,0.0,0.0,0.0,0.0,0.0,0.0,0.0,0.0,0.5,0.0,0.0,0.0,0.0,0.0092592592592592,0.0,0.0277777777777777
3_129,1.26,0.61,0.42,0.0,0.0,0.0,0.0,0.0,0.0,0.0,0.0,0.0,0.0,0.0,0.0,0.0,0.0,0.0,0.3703703703703703,0.0,0.0,0.0,0.0,0.0,0.0,0.0,0.0,0.0,0.0,0.0,0.0925925925925925,0.0,0.0,0.0,0.0,0.0,0.0,0.0,0.0,0.0,0.0,0.0,0.0,0.0,0.0,0.0,0.0,0.0,0.0,0.0,0.0,0.0,0.0,0.5,0.0,0.0,0.0,0.0,0.0092592592592592,0.0,0.0277777777777777
3_130,0.973,0.97,0.71,0.0,0.0,0.0,0.0,0.0,0.0,0.0,0.0,0.0,0.0,0.0,0.0,0.0,0.0,0.0,0.3703703703703703,0.0,0.0,0.0,0.0,0.0,0.0,0.0,0.0,0.0,0.0,0.0,0.0925925925925925,0.0,0.0,0.0,0.0,0.0,0.0,0.0,0.0,0.0,0.0,0.0,0.0,0.0,0.0,0.0,0.0,0.0,0.0,0.0,0.0,0.0,0.0,0.5,0.0,0.0,0.0,0.0,0.0092592592592592,0.0,0.0277777777777777
3_131,1.243,0.17,0.1,0.0,0.0,0.0,0.0,0.0,0.0,0.0,0.0,0.0,0.0,0.0,0.0,0.0,0.0,0.0,0.3669724770642202,0.0,0.0,0.0,0.0,0.0,0.0,0.0,0.0,0.0,0.0,0.0,0.091743119266055,0.0,0.0,0.0,0.0,0.0,0.0,0.0,0.0,0.0,0.0,0.0,0.0,0.0,0.0,0.0,0.0,0.0,0.0,0.0,0.0,0.0,0.0,0.4954128440366972,0.0,0.0,0.0,0.0,0.0091743119266055,0.0,0.036697247706422
3_132,1.25,0.33,0.22,0.0,0.0,0.0,0.0,0.0,0.0,0.0,0.0,0.0,0.0,0.0,0.0,0.0,0.0,0.0,0.3669724770642202,0.0,0.0,0.0,0.0,0.0,0.0,0.0,0.0,0.0,0.0,0.0,0.091743119266055,0.0,0.0,0.0,0.0,0.0,0.0,0.0,0.0,0.0,0.0,0.0,0.0,0.0,0.0,0.0,0.0,0.0,0.0,0.0,0.0,0.0,0.0,0.4954128440366972,0.0,0.0,0.0,0.0,0.0091743119266055,0.0,0.036697247706422
3_133,1.155,0.6,0.4,0.0,0.0,0.0,0.0,0.0,0.0,0.0,0.0,0.0,0.0,0.0,0.0,0.0,0.0,0.0,0.3669724770642202,0.0,0.0,0.0,0.0,0.0,0.0,0.0,0.0,0.0,0.0,0.0,0.091743119266055,0.0,0.0,0.0,0.0,0.0,0.0,0.0,0.0,0.0,0.0,0.0,0.0,0.0,0.0,0.0,0.0,0.0,0.0,0.0,0.0,0.0,0.0,0.4954128440366972,0.0,0.0,0.0,0.0,0.0091743119266055,0.0,0.036697247706422
3_134,0.954,0.9,0.66,0.0,0.0,0.0,0.0,0.0,0.0,0.0,0.0,0.0,0.0,0.0,0.0,0.0,0.0,0.0,0.3669724770642202,0.0,0.0,0.0,0.0,0.0,0.0,0.0,0.0,0.0,0.0,0.0,0.091743119266055,0.0,0.0,0.0,0.0,0.0,0.0,0.0,0.0,0.0,0.0,0.0,0.0,0.0,0.0,0.0,0.0,0.0,0.0,0.0,0.0,0.0,0.0,0.4954128440366972,0.0,0.0,0.0,0.0,0.0091743119266055,0.0,0.036697247706422
3_135,1.62,0.03,0.005,0.0,0.0,0.0,0.0,0.0,0.0,0.0,0.0,0.0,0.0,0.0,0.0,0.0,0.0,0.0,0.2608695652173912,0.0,0.0,0.0,0.0,0.0,0.0,0.0,0.0,0.0,0.0,0.0,0.0869565217391304,0.0,0.0,0.0,0.0,0.1304347826086956,0.0,0.0,0.0,0.0,0.0,0.0,0.0,0.0,0.0,0.0,0.0,0.0,0.0,0.0,0.0,0.0,0.0,0.4782608695652173,0.0,0.0,0.0,0.0,0.0,0.0,0.0434782608695652
3_136,1.6,0.045,0.0097,0.0,0.0,0.0,0.0,0.0,0.0,0.0,0.0,0.0,0.0,0.0,0.0,0.0,0.0,0.0,0.2608695652173912,0.0,0.0,0.0,0.0,0.0,0.0,0.0,0.0,0.0,0.0,0.0,0.0869565217391304,0.0,0.0,0.0,0.0,0.1304347826086956,0.0,0.0,0.0,0.0,0.0,0.0,0.0,0.0,0.0,0.0,0.0,0.0,0.0,0.0,0.0,0.0,0.0,0.4782608695652173,0.0,0.0,0.0,0.0,0.0,0.0,0.0434782608695652
3_137,1.56,0.06,0.013,0.0,0.0,0.0,0.0,0.0,0.0,0.0,0.0,0.0,0.0,0.0,0.0,0.0,0.0,0.0,0.2608695652173912,0.0,0.0,0.0,0.0,0.0,0.0,0.0,0.0,0.0,0.0,0.0,0.0869565217391304,0.0,0.0,0.0,0.0,0.1304347826086956,0.0,0.0,0.0,0.0,0.0,0.0,0.0,0.0,0.0,0.0,0.0,0.0,0.0,0.0,0.0,0.0,0.0,0.4782608695652173,0.0,0.0,0.0,0.0,0.0,0.0,0.0434782608695652
3_138,1.54,0.08,0.02,0.0,0.0,0.0,0.0,0.0,0.0,0.0,0.0,0.0,0.0,0.0,0.0,0.0,0.0,0.0,0.2608695652173912,0.0,0.0,0.0,0.0,0.0,0.0,0.0,0.0,0.0,0.0,0.0,0.0869565217391304,0.0,0.0,0.0,0.0,0.1304347826086956,0.0,0.0,0.0,0.0,0.0,0.0,0.0,0.0,0.0,0.0,0.0,0.0,0.0,0.0,0.0,0.0,0.0,0.4782608695652173,0.0,0.0,0.0,0.0,0.0,0.0,0.0434782608695652
3_139,1.6,0.02,0.0065,0.0,0.0,0.0,0.0,0.0,0.0,0.0,0.0,0.0,0.0,0.0,0.0,0.0,0.0,0.0,0.2608695652173912,0.0,0.0,0.0,0.0,0.0,0.0,0.0,0.0,0.0,0.0,0.0,0.0869565217391304,0.0,0.0,0.0,0.0,0.1304347826086956,0.0,0.0,0.0,0.0,0.0,0.0,0.0,0.0,0.0,0.0,0.0,0.0,0.0,0.0,0.0,0.0,0.0,0.4695652173913043,0.0,0.0,0.0,0.0,0.008695652173913,0.0,0.0434782608695652
3_140,1.58,0.023,0.0095,0.0,0.0,0.0,0.0,0.0,0.0,0.0,0.0,0.0,0.0,0.0,0.0,0.0,0.0,0.0,0.2608695652173912,0.0,0.0,0.0,0.0,0.0,0.0,0.0,0.0,0.0,0.0,0.0,0.0869565217391304,0.0,0.0,0.0,0.0,0.1304347826086956,0.0,0.0,0.0,0.0,0.0,0.0,0.0,0.0,0.0,0.0,0.0,0.0,0.0,0.0,0.0,0.0,0.0,0.4695652173913043,0.0,0.0,0.0,0.0,0.008695652173913,0.0,0.0434782608695652
3_141,1.57,0.03,0.014,0.0,0.0,0.0,0.0,0.0,0.0,0.0,0.0,0.0,0.0,0.0,0.0,0.0,0.0,0.0,0.2608695652173912,0.0,0.0,0.0,0.0,0.0,0.0,0.0,0.0,0.0,0.0,0.0,0.0869565217391304,0.0,0.0,0.0,0.0,0.1304347826086956,0.0,0.0,0.0,0.0,0.0,0.0,0.0,0.0,0.0,0.0,0.0,0.0,0.0,0.0,0.0,0.0,0.0,0.4695652173913043,0.0,0.0,0.0,0.0,0.008695652173913,0.0,0.0434782608695652
